Repository: JishnuKuzhiyil/UDE-cyclic-ageing-model

# Lithium-ion Battery Cyclic Ageing Model using Universal Differential Equations

This repository contains the Julia implementation of a Lithium-ion Battery Cyclic Ageing Model developed using **Universal Differential Equations (UDEs)**. The model is based on the research article:

> **"Enhancing the Modelling of Battery Degradation Mechanisms in Physics-based Models using Scientific Machine Learning"**  
> *by Jishnu Ayyangatu Kuzhiyil, Theodoros Damoulas, Ferran Brosa Planella, James Marco, and W. Dhammika Widanage.*

## Model Overview

This computational framework simulates the cyclic ageing behavior of Lithium-ion batteries using two distinct modelling approaches:

### 1. **Physics-Based Model**

- Employs a **Thermal Single Particle Model (SPM)** as the celectrochemical model.
- Incorporates physics-based goverining equations for the following degradation mechanisms,
  - Solid Electrolyte Interphase (SEI) growth
  - Pore blockage
  - Lithium plating
  - Particle cracking and SEI formation on cracks
  - Mechanical damage

### 2. **UDE-Based Model** 

- Builds upon the physics-based framework.
- Retains most of the original physics-based model structure.
- Replaces the governing equations for mechanical damage at both electrodes with trained data-driven models.

### Step 1: Clone the Repository

```bash
git clone https://github.com/JishnuKuzhiyil/UDE-cyclic-ageing-model.git
cd UDE-cyclic-ageing-model
```

### Step 3: Run the Models

Open either of the following scripts in your Julia environment:

- `Physics_model.jl` (for the physics-based model)
- `UDE_model.jl` (for the hybrid UDE model)

### Step 4: Configure Simulation Scenarios

- Set the parameter `Condition_index` (integer values from 1 to 21) to simulate different ageing scenarios.
- Refer to the provided array `condition_names` for descriptions of each ageing condition.

### Step 5: Execute the Simulation

Run the chosen script to perform simulations and view results.

## 📊 Output

Upon execution, the script will produce plots comparing model predictions against experimental measurements for:

- Capacity fade
- Internal resistance increase
- Loss of Active Material in Negative Electrode (LAM-NE)
- Loss of Active Material in Positive Electrode (LAM-PE)
- Loss of Lithium Inventory (LLI)

File: Exp_Data_Processed/0p3C_0p3C_100_0_0degC_DM.txt
Cycle_number, Full_cell_capacity_mean, Full_cell_capacity_std, Anode_capacity_mean, Anode_capacity_std, Cathode_capacity_mean, Cathode_capacity_std, Total_lithium_mean,Total_lithium_std
0, 4.946130300925925, 0.007052596793679476, 5.0502908782790294, 0.006608240051646476, 5.698976911510972, 0.008352419175411359, 5.185247976613325, 0.007141064126948253
145, 4.7647910648148155, 0.009846369153402063, 4.871800683189399, 0.009414470112774596, 5.581251612537268, 0.010960533978138618, 4.967376229029163, 0.010631912325416859
195, 4.723410717592592, 0.00977567075682389, 4.831400884914974, 0.009598607564075191, 5.552952392463792, 0.005085253355587927, 4.919854449878929, 0.008177841485048448
270, 4.673208541666668, 0.010055925080496443, 4.778308246633052, 0.008269831207360441, 5.51786728343822, 0.00868682128691696, 4.8654938419943425, 0.009394430225332847
420, 4.5904321296296295, 0.012921289805172433, 4.693935032395493, 0.012238811580060483, 5.477890190890554, 0.010133785772105774, 4.791924894218245, 0.012530697572949832
570, 4.5292422685185185, 0.015301984889617544, 4.629802978767745, 0.014539808728525203, 5.438569823218004, 0.010863517071544634, 4.742434968619044, 0.013860325283454246
745, 4.434467939814815, 0.01988926817903495, 4.528250737890127, 0.019333454603165236, 5.379919936266482, 0.012487189366274982, 4.677150863224644, 0.017828966590642707
945, 4.249413333333334, 0.029177596724910118, 4.328567205801824, 0.029573912133211238, 5.211369943276787, 0.037502445400576706, 4.547378853278336, 0.027026526780831995
1044, 4.032284791666666, 0.04959501101169741, 4.104611094293143, 0.05131926690043887, 5.063457717151928, 0.04777728604521872, 4.3881141167217175, 0.0355907239045757
1074, 3.9768523842592596, 0.05642248391200273, 4.048465129508802, 0.05805963276741405, 5.0212596355032675, 0.04410688331645779, 4.34599212109825, 0.04048694153937656

File: Exp_Data_Processed/0p3C_0p3C_100_0_0degC_capacity.txt
Cycles, Capacity_mean, Capacity_std
0, 4.751812962962964, 0.006941422536945879
40, 4.703526543209876, 0.010526825895243836
80, 4.637537962962964, 0.010120437590844373
120, 4.601950617283951, 0.010438674101405058
145, 4.580056790123456, 0.009903916585313475
170, 4.557885802469134, 0.00995421507443172
195, 4.538974074074073, 0.010081089126767612
220, 4.519385493827161, 0.010050055165264995
245, 4.504191512345678, 0.010551059718463174
270, 4.504098765432098, 0.009514096671756027
295, 4.468669290123457, 0.010978575109721108
320, 4.452449691358025, 0.011452126754648394
345, 4.436987037037036, 0.012347694758278972
370, 4.417877777777778, 0.0124691907610566
395, 4.402790432098765, 0.013325027516310694
420, 4.388597222222223, 0.013937094838082675
445, 4.372973302469135, 0.014646822105524284
470, 4.355525771604938, 0.015905001369783782
495, 4.339447222222222, 0.01704127389824735
520, 4.322840277777778, 0.01857391901199002
545, 4.322840277777778, 0.01857391901199002
570, 4.304084876543209, 0.019070954203302026
595, 4.287228549382717, 0.01856757870769982
620, 4.268851080246914, 0.02052381191086705
645, 4.257761574074073, 0.021114740951546754
670, 4.234649845679012, 0.02249462252046591
695, 4.218088117283951, 0.022195044638421438
720, 4.196748148148148, 0.02339993705970391
745, 4.1778918209876545, 0.02479730552954273
770, 4.167105709876542, 0.02439890411161693
795, 4.148585030864198, 0.023995507080868842
820, 4.110538271604938, 0.021614800105923412
845, 4.068841358024692, 0.02041133825621407
870, 4.015112191358024, 0.027325261084439414
895, 3.941470216049382, 0.04165623962210417
945, 3.7889618827160487, 0.08042845338141179
970, 3.723725925925926, 0.10228896643909392
995, 3.6334504629629625, 0.11648413467342059
1020, 3.5548425925925926, 0.1265822382718464
1044, 3.4551915123456785, 0.14222674972775068
1074, 3.3729876543209882, 0.141085428100109
1104, 3.301903703703703, 0.12874674385340806

File: Exp_Data_Processed/0p3C_0p3C_100_0_10degC_DM.txt
Cycle_number, Full_cell_capacity_mean, Full_cell_capacity_std, Anode_capacity_mean, Anode_capacity_std, Cathode_capacity_mean, Cathode_capacity_std, Total_lithium_mean,Total_lithium_std
0, 4.9500911284722235, 0.009699642019476071, 5.056839628105436, 0.01031770849470505, 5.702591552828648, 0.007657637657789358, 5.188552485250401, 0.008737109550899786
145, 4.771158819444444, 0.0049838604822676335, 4.879214709009201, 0.004917511595643087, 5.579703473102467, 0.009834436612114169, 4.970646433958499, 0.0033313237046085947
195, 4.728301927083332, 0.004684045692377001, 4.837246807482339, 0.0036512766761871976, 5.552130650215178, 0.01026500467352186, 4.922033191223075, 0.0034655244242267212
214, 4.7052416840277775, 0.006845790948321218, 4.813523899010327, 0.0057694445926260085, 5.532662451597744, 0.00980301215209671, 4.894801700196695, 0.0050801743050285855
313, 4.652468142361112, 0.005092636600202755, 4.758596738065649, 0.003915554348048611, 5.507903281412453, 0.009768364386524436, 4.8435417483937515, 0.0036729285670753257
388, 4.620119756944445, 0.005503223570296309, 4.725694172559675, 0.0026701024102883347, 5.483242799416569, 0.006825322877997496, 4.812864342386547, 0.004984518700066034
538, 4.561358749999999, 0.005924438822377289, 4.66329197846988, 0.00444737848467577, 5.456434906758964, 0.003563750048209661, 4.765396586955124, 0.0059595897596596975
713, 4.4747212326388865, 0.007117611447838132, 4.571762955160232, 0.003704278220766139, 5.407726879738652, 0.007285236881256279, 4.7024026120123885, 0.009066445833471597
913, 4.336433263888889, 0.08448805230010675, 4.417741814471107, 0.0854884669415823, 5.299285022206391, 0.10392303671307114, 4.614844431355342, 0.07879643262601053

File: Exp_Data_Processed/0p3C_0p3C_100_0_10degC_capacity.txt
Cycles, Capacity_mean, Capacity_std
0, 4.747749652777778, 0.012530066431692383
40, 4.693628935185185, 0.011907962887006266
80, 4.635243750000001, 0.010774084819907348
120, 4.599553472222222, 0.009501828433740275
145, 4.57922511574074, 0.009572620722539114
170, 4.556211458333333, 0.008714952028367504
195, 4.538156481481481, 0.008166533244408452
214, 4.514357870370371, 0.015276684182708023
238, NaN, NaN
263, 4.483623842592593, 0.009305604204927664
288, 4.4701807870370365, 0.00914700899543154
313, 4.455327662037036, 0.008977487198679279
338, 4.463005555555556, 0.007371527173239493
363, 4.433934027777777, 0.007633522830002694
388, 4.418291203703704, 0.007986726447934304
413, 4.39795162037037, 0.008125257606447337
438, 4.385003356481481, 0.0077535357564116605
463, 4.37173599537037, 0.007486697082045321
488, 4.357935300925925, 0.00756793720009871
513, 4.357935300925925, 0.00756793720009871
538, 4.34155474537037, 0.00789701218234928
563, 4.324983680555555, 0.0082093022985741
588, 4.312067476851851, 0.007824632270384347
613, 4.2948737268518515, 0.008033569332611165
638, 4.280709837962963, 0.007796988046777481
663, 4.25298298611111, 0.009104251080796854
688, 4.243640972222223, 0.008141728193876173
713, 4.230521180555556, 0.007947962951590979
738, 4.216325231481482, 0.007699778726392535
763, 4.199782291666667, 0.0081017347114552
788, 4.182071412037036, 0.011202489255261938
813, 4.158938425925926, 0.02380989251061766
838, 4.1275766203703705, 0.05038711893403389
863, 4.0822363425925925, 0.08851560674554226

File: Exp_Data_Processed/0p3C_0p3C_100_0_25degC_capacity.txt
Cycles, Capacity_mean, Capacity_std
0, 4.830481597222222, 0.010479060818876564
20, 4.727316203703705, 0.01190371950671028
40, 4.6816625, 0.012751944156131156
60, 4.646305555555555, 0.012691431557753015
80, 4.615002430555555, 0.013330631340456593
100, 4.590503703703704, 0.013533221445930997
120, 4.572312962962963, 0.013640087327808699
140, 4.542776504629629, 0.014135400684901503
160, 4.524686921296297, 0.014016717099582328
180, 4.508775231481481, 0.01397109718562109
200, 4.4943813657407405, 0.013889212822225138
220, 4.480096064814815, 0.01399340102607328
240, 4.466436921296296, 0.014252860218287313
260, 4.450867824074074, 0.014237914783362015
280, 4.437364236111111, 0.014374643289817302
300, 4.423200347222222, 0.014576422585452772
318, 4.397633680555557, 0.017550667027762857
338, 4.3952381944444445, 0.01145120808203505
358, 4.379501041666667, 0.012595415331181145
378, 4.3674891203703705, 0.012998351878726238
398, 4.355245601851852, 0.013519791556518246
418, 4.343502777777778, 0.014662631182728177
438, 4.331231481481481, 0.014149995864778319
458, 4.31807361111111, 0.01442060821634968
478, 4.30752638888889, 0.014204557458404406
498, 4.296318634259259, 0.014317180049587926
518, 4.286589930555556, 0.013989751276254302
538, 4.2631533564814825, 0.01414123427420658
558, 4.242597222222223, 0.014109874509383901
578, 4.268088078703704, 0.013922351352937696
598, 4.239697106481481, 0.0144119628377232
618, 4.226206828703703, 0.014003366494281409
638, 4.218341087962964, 0.013665458896700386
658, 4.203102314814815, 0.013725963917943767
678, 4.182191666666666, 0.01370312854356979

File: Exp_Data_Processed/0p3C_0p3C_100_0_45degC_capacity.txt
Cycles, Capacity_mean, Capacity_std
0, 4.8362590277777775, 0.005847830365578129
30, 4.6593908564814805, 0.006870946183723178
50, 4.489124305555556, 0.005233536858607798
90, 4.524316550925927, 0.005060160058545959
110, 4.489124305555556, 0.005233536858607798
130, 4.461546527777777, 0.0049183558934078045
150, 4.456835185185185, 0.004685547535761336
170, 4.408439814814814, 0.0033846382850033236
190, 4.381934375000001, 0.004377237039527364
210, 4.35634849537037, 0.0034859925990843353

File: Exp_Data_Processed/0p3C_0p3C_100_15_25degC_capacity.txt
Cycles, Capacity_mean, Capacity_std
0, 4.832430864197531, 0.008637897423026203
22, 4.76312901234568, 0.006958452189254608
44, 4.728563117283952, 0.006039576929166536
66, 4.696327314814815, 0.005544240638031664
88, 4.688474845679012, 0.006866993378857337
110, 4.668886882716048, 0.0065817915110790316
132, 4.646085648148149, 0.005739766811800568
154, 4.633202469135803, 0.006249747771545105
176, 4.611790586419753, 0.005827614413212187
198, 4.594733641975309, 0.005380636785249505
220, 4.579779938271606, 0.0049966188055984495
242, 4.565825617283951, 0.004853434863622336
264, 4.5525916666666655, 0.004862479591326768
286, 4.551553240740741, 0.005438187364909012
308, 4.530287191358024, 0.004607467332002789
330, 4.524137191358025, 0.005073629030000478
350, 4.521393981481483, 0.05624245778386924
372, 4.495809104938272, 0.0037359545016670474
394, 4.478902006172839, 0.0035549917670461804
416, 4.471304475308642, 0.0038839936764521266
438, 4.457654166666667, 0.003709701971509494
460, 4.457923302469136, 0.004711613385805973
482, 4.449694598765433, 0.004191037199761516
504, 4.438627160493827, 0.0039999853805600255
526, 4.422435956790124, 0.0036584769396495282
548, 4.418048456790124, 0.004001210441782201
570, 4.408389043209876, 0.003852143984129303
592, 4.38174012345679, 0.0039266720916237875
614, 4.371166203703703, 0.0038712477961648554
636, 4.3951216049382715, 0.004145870073800319
658, 4.363537808641975, 0.004003985773902119
680, 4.365522067901235, 0.004456520061560868
702, 4.343403549382715, 0.005134979834828167
724, 4.346492901234568, 0.004807491633769592
746, 4.328593364197531, 0.00515404776064794

File: Exp_Data_Processed/0p3C_1C_100_0_0degC_DM.txt
Cycle_number, Full_cell_capacity_mean, Full_cell_capacity_std, Anode_capacity_mean, Anode_capacity_std, Cathode_capacity_mean, Cathode_capacity_std, Total_lithium_mean,Total_lithium_std
0, 4.9443284895833335, 0.02451846249266281, 5.051670992287365, 0.024023599626687136, 5.695872692981523, 0.027974567495380534, 5.1835257255876375, 0.027697457296219127
240, 4.505598940972222, 0.025957409463795638, 4.617493747172558, 0.026049073212009378, 5.494377717636095, 0.025640975542153818, 4.699759448457997, 0.028714401196097174
355, 4.4302936805555575, 0.02712540673663993, 4.5393825690781275, 0.02786425365043369, 5.465930966941896, 0.0242600464181944, 4.621307419077682, 0.0308430764166662
520, 4.358208020833334, 0.03701996957698762, 4.461883255174223, 0.04113712227079555, 5.431415704363519, 0.025256851826294606, 4.5437673623729795, 0.04027090193893857
850, 4.253529722222222, 0.030505169851421095, 4.35127439788537, 0.03297997865082818, 5.385447608304001, 0.01977803765611438, 4.444342835455011, 0.033580897635427716
1180, 4.1980034375, 0.02926879469079756, 4.29006478615662, 0.03192106950812494, 5.359862816886657, 0.013467581822917588, 4.395557928546522, 0.031318975861484064
1587, 4.118306493055554, 0.00833467745077353, 4.197984603172032, 0.007602436593468863, 5.3241220598615175, 0.0013014224263043076, 4.331809352896137, 0.01137104002564252
2077, 4.0777973842592585, 0.03388850070199381, 4.156454938430579, 0.03601654221959676, 5.287234449698743, 0.030456547263720973, 4.294353242604459, 0.04097437351290681
2336, 3.9963368981481495, 0.044194534862478825, 4.0662741888093805, 0.04883626285767841, 5.203939972241796, 0.03748030138791591, 4.230628808149633, 0.039837329127275195
2426, 3.976678171296296, 0.047600408984844314, 4.045630644149891, 0.05145286790504471, 5.179668343528038, 0.046482937987488156, 4.212333974883494, 0.04364191518031165

File: Exp_Data_Processed/0p3C_1C_100_0_0degC_capacity.txt
Cycles, Capacity_mean, Capacity_std
0, 4.750237962962963, 0.024346766300526314
60, 4.594309027777778, 0.021141301422642728
120, 4.473740972222223, 0.022709579758081178
180, 4.3890164351851855, 0.01997851208177575
240, 4.331059953703703, 0.018983639675185317
300, 4.2928065972222225, 0.01907586487149117
355, 4.256226967592593, 0.0195831508812048
410, 4.2325913194444444, 0.023537488695918908
465, 4.203223611111111, 0.024474649714596987
520, 4.208007754629629, 0.028968530357654794
575, 4.161210879629629, 0.03014092901085618
630, 4.137436111111111, 0.02902313852554785
685, 4.111380902777778, 0.027212192007063322
740, 4.096809374999999, 0.02571433460871333
795, 4.074971643518518, 0.02394862395068177
850, 4.059282407407409, 0.022767088864462166
905, 4.050234259259259, 0.023088502343636623
960, 4.030763425925926, 0.022414545698128632
1015, 4.013702546296297, 0.022020252337081013
1070, 3.937742592592593, 0.10350635823459202
1125, 3.937742592592593, 0.10350635823459202
1180, 3.990826851851851, 0.022159304613410792
1235, 3.9860740740740743, 0.02259793383280084
1290, 3.9450392361111115, 0.04983396210334196
1353, 3.956254012345679, 0.0219113011616957
1415, 3.9380888888888883, 0.02172425597205697
1477, 3.9417638888888895, 0.022427958001374357
1532, 3.912824845679012, 0.021314411323956957
1587, 3.883380092592594, 0.00023701171739832382
1642, 3.904274691358024, 0.03128747038988552
1697, 3.8858084876543213, 0.026523929045565508
1752, 3.8669783950617287, 0.02665467458113311
1817, 3.849652160493827, 0.02693649598912733
1882, 3.835180401234568, 0.02756143277848984
1947, 3.8133004629629625, 0.028834621910803705
2077, 3.7812998456790132, 0.033121223813327244
2142, 3.7832001543209883, 0.03516761892255328
2207, 3.7459436728395055, 0.0424161968524976
2272, 3.7217132716049384, 0.04960971768650403
2336, 3.6777533950617287, 0.0600788225183797
2426, 3.6465810185185195, 0.06429534383328406
2526, 3.6320188271604934, 0.06492017162022172

File: Exp_Data_Processed/0p3C_1C_100_0_10degC_DM.txt
Cycle_number, Full_cell_capacity_mean, Full_cell_capacity_std, Anode_capacity_mean, Anode_capacity_std, Cathode_capacity_mean, Cathode_capacity_std, Total_lithium_mean,Total_lithium_std
0, 4.963404583333334, 0.02627014097637671, 5.0692021587291345, 0.028823473306673956, 5.71555472608684, 0.023100351760107416, 5.203770546854476, 0.02840856319193674
240, 4.523054131944446, 0.021342928080950244, 4.633846240376169, 0.02407569570715086, 5.504831325441198, 0.009768323311594624, 4.720354432181923, 0.02519833077152732
355, 4.4375233680555555, 0.01911745186422504, 4.543994600607898, 0.021513186047534404, 5.466004454464458, 0.015057059525834799, 4.633588892147323, 0.0261331561137968
390, 4.4179341493055535, 0.021959228091717936, 4.523676996704918, 0.026102406907184177, 5.452113972802242, 0.012343457456697961, 4.608882347113331, 0.02563433731048006
600, 4.303490642361111, 0.013164207953762093, 4.400791270657608, 0.01527799981469803, 5.3978599255264275, 0.006890812621558782, 4.503134259736057, 0.014367324894942102
755, 4.240584027777777, 0.023704690496201268, 4.331559603492586, 0.026305413406122025, 5.370800366089608, 0.008307050562817716, 4.448352061822542, 0.020411312006264858
1085, 4.126460034722222, 0.07430728153859067, 4.2044065471715495, 0.07954191738342585, 5.299241095568372, 0.05828639358163018, 4.357024310626351, 0.059994389841318746
1492, 3.9543366493055574, 0.16581310407446007, 4.021181915451006, 0.17267539444693022, 5.16104852742659, 0.16737488240309853, 4.222309467025091, 0.14261224486645802

File: Exp_Data_Processed/0p3C_1C_100_0_10degC_capacity.txt
Cycles, Capacity_mean, Capacity_std
0, 4.754093981481481, 0.017280469086222185
60, 4.605027623456791, 0.016340422767594828
120, 4.484789969135801, 0.023790366949057177
180, 4.384906172839506, 0.02537715284412338
240, 4.308977623456791, 0.022007491058924925
300, 4.26536712962963, 0.01376846980146449
355, 4.222523148148149, 0.010190372553180057
390, 4.232130092592594, 0.015914396673336183
435, NaN, NaN
490, 4.148947993827161, 0.005273737109285054
545, 4.113703395061727, 0.001371730613485578
600, 4.090197685185184, 0.006386194798989322
655, 4.095983024691358, 0.010336635195427171
700, 4.0571572530864195, 0.0071684542992114485
755, 4.0360671296296315, 0.011424883761523702
810, 4.023965895061727, 0.011688301995375038
865, 3.983085956790123, 0.022623879559888312
920, 3.9489455246913585, 0.03201409612802695
975, 3.928527314814815, 0.036741927017513734
1030, 3.928527314814815, 0.036741927017513734
1085, 3.918823919753088, 0.04152385134193252
1140, 3.907849228395063, 0.04585478635212099
1195, 3.8585095679012356, 0.06904351549230298
1258, 3.82613888888889, 0.0803807151147248
1320, 3.802198148148148, 0.09066772852973903
1382, 3.809940277777777, 0.0826315211481145
1437, 3.7532425925925925, 0.10467046150065282
1492, 3.725306327160494, 0.11196756891164109
1547, 3.717596296296295, 0.11398680826208041
1602, 3.6884069444444436, 0.12139918971235782
1657, 3.666734413580247, 0.1279145826095415

File: Exp_Data_Processed/0p3C_1C_100_0_25degC_capacity.txt
Cycles, Capacity_mean, Capacity_std
0, 4.831529012345679, 0.010707948588119852
32, 4.689693827160493, 0.014739960752074028
62, 4.622847839506172, 0.011462387650978649
94, 4.546909722222222, 0.0103130085296741
124, 4.493410030864197, 0.01686226476932954
154, 4.435216203703703, 0.03262619093356844
184, 4.385163425925927, 0.04494875331288611
214, 4.378383179012347, 0.03797370659384454
244, 4.3249359567901235, 0.043307824163959056
274, 4.284574382716049, 0.04452413726216069
304, 4.248824691358025, 0.04502696477761517
334, 4.216324228395061, 0.04588426280081008
364, 4.201812037037038, 0.04384809996110258
394, 4.192644290123457, 0.03936605789695098
424, 4.146096759259258, 0.0417879194604651
454, 4.129320679012346, 0.03966904582491583
484, 4.121545987654321, 0.026392743165300294
514, 4.100282716049382, 0.02971299946449661
544, 4.06204537037037, 0.028501477814518585
574, 4.041070061728394, 0.026385622817430357
604, 4.064723919753088, 0.04487764885120768
634, 4.045477160493828, 0.02918839424515363
664, 4.025980709876543, 0.028220431891353016
694, 3.993452469135802, 0.029811174928540674
724, 3.9589166666666666, 0.031816841179997404
754, 3.9549836419753084, 0.03147809339861296
784, 3.9359740740740743, 0.03300043424250209
814, 3.8875723765432095, 0.03370996699260821
844, 3.8543915123456784, 0.035051315153663415
874, 3.931859722222223, 0.03488660469455618
904, 3.8540455246913576, 0.029441130725531842
934, 3.8489243827160493, 0.03702650402983657
964, 3.7609495370370367, 0.05079054557582749
994, 3.776720679012346, 0.0775087343264673
1024, 3.6797476851851854, 0.11767285201151177

File: Exp_Data_Processed/0p3C_1C_100_0_45degC_capacity.txt
Cycles, Capacity_mean, Capacity_std
0, 4.8369711805555555, 0.005357450473285676
59, 4.611623032407408, 0.009308270006519842
89, 4.416401041666666, 0.014682443422608096
149, 4.464334606481481, 0.012910667753683222
179, 4.416401041666666, 0.014682443422608096
209, 4.376038194444444, 0.016929370008574068
239, 4.384569791666666, 0.013563181075377394
269, 4.325201041666668, 0.016780242446033235
299, 4.278943171296296, 0.017099070407102773
329, 4.2459046296296306, 0.02163800857110989

File: Exp_Data_Processed/0p3C_1C_100_15_25degC_capacity.txt
Cycles, Capacity_mean, Capacity_std
0, 4.834720061728395, 0.006995904340439897
35, 4.715243672839507, 0.0025312268870267634
67, 4.671778240740741, 0.0009719943516022989
99, 4.62739475308642, 0.0034992756064178994
131, 4.6004706790123455, 0.005009735128635591
163, 4.563838425925926, 0.0067481013466731505
195, 4.5315004629629625, 0.008479708554893179
227, 4.509918364197532, 0.00642765804007117
259, 4.471242592592592, 0.008843282465332981
291, 4.4374168209876546, 0.010749066440440614
323, 4.4081376543209885, 0.012180796117369498
355, 4.381186265432099, 0.013211916610095884
390, 4.368707407407407, 0.0133581349913667
422, 4.3375709876543205, 0.013506756681970005
454, 4.305334104938272, 0.014408858707827415
486, 4.283680401234569, 0.015159041139791607
516, 4.259701697530864, 0.013389756790915312
548, 4.24409598765432, 0.02573639921975925
570, 4.099856018518518, 0.031243705460024418
580, 4.215101080246914, 0.02723934885130437
612, 4.193503240740742, 0.026394384958038124
644, 4.172438425925925, 0.026391198124270567
676, 4.16833225308642, 0.025317475502691488
708, 4.156683641975309, 0.02594520130983139
740, 4.138110339506173, 0.02729501591900352
772, 4.119129475308643, 0.028615844333603545
804, 4.109717746913581, 0.02988328433276934
868, 4.069251543209876, 0.03348181299362772
900, 4.045751851851851, 0.035798965398015595
932, 4.11250200617284, 0.031166418711374065
964, 4.082098302469135, 0.03472452381980851
996, 4.073956018518519, 0.0348083312397607
1028, 4.043619135802469, 0.035345630701434434
1060, 4.04696188271605, 0.03503213287221038
1092, 4.027562962962963, 0.03434737667702747

File: Exp_Data_Processed/0p3C_1C_100_15_45degC_capacity.txt
Cycles, Capacity_mean, Capacity_std
0, 4.832171604938272, 0.006256772074147779
59, 4.7178762345679015, 0.0066579370786396235
64, 4.544621604938272, 0.008264921352835908
128, 4.587450925925926, 0.00857704293502474
160, 4.544621604938272, 0.008264921352835908
192, 4.509881327160493, 0.010089843219777603
224, 4.510224537037037, 0.010111842614886317
256, 4.462301851851851, 0.011749532275881396
288, 4.432531790123456, 0.012500027403375684
320, 4.403761728395063, 0.013466070548336909

File: Exp_Data_Processed/0p3C_1C_4p2V_3p1V_25degC_capacity.txt
Cycles, Capacity_mean, Capacity_std
0, 4.8362590277777775, 0.005847830365578129
35, 4.651610879629629, 0.001942721330132502
70, 4.612572569444443, 0.0018764606174588802
105, 4.5883089120370375, 0.0023378865460857447
128, 4.569075578703703, 0.005265949727629281
175, 4.550854398148149, 0.04783554582049112
210, 4.5133751157407405, 0.005342283037320099
245, 4.475670138888889, 0.007585539091355418
280, 4.4491026620370375, 0.007118983005673351
315, 4.418489583333333, 0.008489394999678592
350, 4.397355671296295, 0.009341150003448493
385, 4.376424305555554, 0.011300340189579244
420, 4.348036574074073, 0.012929461222605616
455, 4.322937037037037, 0.016065934510201843
490, 4.30888900462963, 0.015752842884786452
525, 4.295887962962963, 0.015534045262398814
560, 4.276341666666666, 0.015324341392058575
585, 4.2661121527777786, 0.014400152228311544
606, 4.316212268518519, 0.015341160299845643

File: Exp_Data_Processed/0p3C_1C_85_0_25degC_capacity.txt
Cycles, Capacity_mean, Capacity_std
0, 4.832954320987654, 0.00549030805891052
35, 4.7361964506172844, 0.01041310258300047
70, 4.674697530864196, 0.010517042326534594
105, 4.620186265432099, 0.011084366774870104
140, 4.5797375, 0.012189022151788987
175, 4.539533179012346, 0.014072923581854873
210, 4.501452160493828, 0.017531850799812225
245, 4.468765432098764, 0.021200932610112543
280, 4.426573611111112, 0.026429730930966504
315, 4.38523950617284, 0.031102493354686803
350, 4.343527314814815, 0.034934449206817896
385, 4.299467283950617, 0.04355883210172896
420, 4.2671424382716046, 0.05257626879178779
455, 4.235575154320988, 0.0626207268541451
490, 4.202186574074074, 0.07365988206582784
525, 4.1746435185185184, 0.08079892644656701
560, 4.166247067901234, 0.07374395680021449
595, 4.136629166666666, 0.08010636732328935
630, 4.1046859567901235, 0.07906976370951821
665, 4.084792746913581, 0.07574097890358832
700, 4.066546913580247, 0.07441561829663615
735, 4.056253395061728, 0.06989150052397818
770, 4.044752777777778, 0.06705568483761437
805, 4.027568055555555, 0.06795814208763508
840, 4.012738580246914, 0.07060225132602962
875, 3.998468827160494, 0.06604499671819605
910, 3.980405555555555, 0.06651739703058591
945, 3.9468796296296307, 0.06576096996892175
980, 3.9122671296296296, 0.06605769551429919
1015, 3.920157253086419, 0.052089853460882955
1050, 3.9013932098765434, 0.06825279571730583
1085, 3.8805797839506173, 0.06834566899461711
1120, 3.8671251543209877, 0.07578601176982087

File: Exp_Data_Processed/0p3C_1C_85_0_45degC_capacity.txt
Cycles, Capacity_mean, Capacity_std
0, 4.832538271604939, 0.007641779985076639
30, 4.644051080246913, 0.0990586634370781
65, 4.421348456790123, 0.09278458504072293
139, 4.469013425925927, 0.09230513803460474
174, 4.421348456790123, 0.09278458504072293
209, 4.37900787037037, 0.09086042621891849
244, 4.358163888888889, 0.12184366543830584
279, 4.3197376543209876, 0.11846145149389627
314, 4.276047685185186, 0.12064397529895407

File: Exp_Data_Processed/0p3C_1C_95_5_25degC_capacity.txt
Cycles, Capacity_mean, Capacity_std
0, 4.832255555555556, 0.00579303777772117
35, 4.705371064814814, 0.01158247454868635
67, 4.653372222222222, 0.016015968593875655
99, 4.597488194444445, 0.026174408652670483
131, 4.556945601851852, 0.03767733368847542
163, 4.5113618055555555, 0.047643610932196295
195, 4.470841898148148, 0.05529411346753348
227, 4.44810625, 0.059894890644755144
259, 4.401807870370371, 0.06214944823828924
291, 4.360570833333332, 0.06263198314359787
323, 4.3242671296296304, 0.058763192430607104
355, 4.288511805555555, 0.047781758645929484
387, 4.2718740740740735, 0.04525614345294035
419, 4.254094444444444, 0.03883849468517042
451, 4.21841875, 0.02802925449628272
483, 4.192718981481482, 0.017910752876054703
515, 4.189043981481483, 0.03508362673137251
547, 4.165135416666667, 0.008302284758180383
562, 4.1599504629629624, 0.0059861826855441835
594, 4.1276321759259265, 0.004320880743000855
626, 4.103030092592593, 0.010149601224030958
658, 4.1022388888888885, 0.007558840545184663
690, 4.092160879629629, 0.014509110948597043
722, 4.0736842592592595, 0.016537132480750776
754, 4.054392361111111, 0.01671685545430141
786, 4.045930787037037, 0.015123901011129726
818, 4.036350925925926, 0.012580608148610018
850, 4.002330324074075, 0.009471629861144276
882, 3.978695833333333, 0.012478470502439843
914, 4.027095833333334, 0.017809269958386102
946, 3.991615740740741, 0.011034794157516957
978, 3.9774206018518514, 0.018632591048516695
1010, 3.9474131944444446, 0.016401931045273096
1042, 3.943714351851852, 0.02285853615885778
1074, 3.9162469907407407, 0.021853855273922456

File: Exp_Data_Processed/0p3C_1C_95_5_45degC_capacity.txt
Cycles, Capacity_mean, Capacity_std
0, 4.822481172839506, 0.005780042705353385
32, 4.701254938271603, 0.003954211475692601
64, 4.495288888888889, 0.005717467028910193
128, 4.541946604938271, 0.0048220788405428485
160, 4.495288888888889, 0.005717467028910193
192, 4.4547137345679, 0.006083686805034302
224, 4.4589390432098766, 0.0039377364369675896
256, 4.413899691358025, 0.0027698056253913877
288, 4.383225154320987, 0.00366462957036201
320, 4.348456327160494, 0.004665910210527631

File: Exp_Data_Processed/0p3C_2C_100_0_0degC_capacity.txt
Cycles, Capacity_mean, Capacity_std
0, 4.754271913580247, 0.002518661332302647
80, 4.66701574074074, 0.008675716762469416
160, 4.604010030864198, 0.011587525381026005
240, 4.556161111111109, 0.01353581061254216
340, 4.514569290123457, 0.01729194571477257
440, 4.476767283950616, 0.02035882080164703
540, 4.43750725308642, 0.025019333099614245
640, 4.399623148148149, 0.030652332358859235
740, 4.330765277777778, 0.041354543498400405
840, 4.340063734567901, 0.030274800745353773
940, 4.245993672839506, 0.03757204850897767
1040, 4.218378086419752, 0.03810919685384389
1140, 4.176407098765432, 0.041362938552346955
1240, 4.135351697530864, 0.0484891570631503
1340, 4.087448148148148, 0.0563473724215693
1440, 4.044053703703703, 0.06484159674685251
1540, 4.007033179012345, 0.07193935039394135
1640, 3.9521348765432105, 0.07996007810959471
1740, 3.89067561728395, 0.0898347151019653
1840, 3.7673961419753095, 0.05574585381936475
1940, 3.7673961419753095, 0.05574585381936475
2040, 3.798822376543209, 0.10182656306142097
2140, 3.7616225308641975, 0.10677340535628638
2240, 3.6777018518518516, 0.10947335808791285
2355, NaN, NaN

File: Exp_Data_Processed/0p3C_2C_100_0_10degC_capacity.txt
Cycles, Capacity_mean, Capacity_std
0, 4.76355011574074, 0.006910746257378681
80, 4.647553935185185, 0.0035754148260013683
160, 4.561219791666666, 0.0021717345820717587
240, 4.497711574074073, 0.0036653951686157725
260, 4.497711574074073, 0.0036653951686157725
340, 4.452620601851852, 0.0038423033042236142
360, 4.452620601851852, 0.0038423033042236142
440, 4.4240741898148155, 0.0046668118359837266
460, 4.4240741898148155, 0.0046668118359837266
540, 4.388093287037037, 0.005381031729325377
560, 4.388093287037037, 0.005381031729325377
610, 4.368729282407408, 0.01106870087355297
630, 4.368729282407408, 0.01106870087355297
710, NaN, NaN
810, 4.321540277777778, 0.008042938714718263
830, 4.321540277777778, 0.008042938714718263
910, 4.298524421296295, 0.008160472015941134
930, 4.298524421296295, 0.008160472015941134
1010, 4.2817371527777786, 0.007343950475913681
1110, 4.281133333333333, 0.01234428035865859
1200, 4.258383333333334, 0.00978049756265743
1300, 4.241987268518518, 0.008658214546946206
1400, 4.203334722222222, 0.015845013682245317
1500, 4.182833564814814, 0.012792360642672163
1600, 4.163575694444444, 0.011754834995095317
1700, 4.145584606481481, 0.01373527320308057
1800, 4.145584606481481, 0.01373527320308057
1900, 4.140073032407407, 0.0139637060037364
2000, 4.140030439814815, 0.01338393041633035
2100, 4.112701736111111, 0.013243350868171576
2200, 4.099574074074074, 0.014703770869135931
2300, 4.084068749999998, 0.015831910170409805
2355, 3.9477758101851848, 0.04002287125191547
2355, 3.9477758101851848, 0.04002287125191547
2400, 4.0857549768518515, 0.01639862637666494
2500, 4.050062500000001, 0.0194014791071877
2600, 4.028638773148147, 0.02121771967005699
2700, 4.021428356481481, 0.02248555544185338
2800, 3.9990703703703705, 0.025202390248769233
2900, 3.9806021990740748, 0.028823468317863782
3015, 3.916612962962963, 0.05692103770042435
3130, 3.874000347222223, 0.06603054736740316
3360, 3.847614699074075, 0.04642470146842378
3480, 3.8360148148148148, 0.06334077773057319
3600, 3.766684027777778, 0.07658998424131785
3750, 3.71308275462963, 0.09762062109618598
4000, 3.5938836805555563, 0.10930381394689681
4250, 3.7325094907407417, 0.11989288619141707
4500, 3.5640825231481488, 0.12621350032365028

File: Exp_Data_Processed/0p3C_2C_100_0_25degC_capacity.txt
Cycles, Capacity_mean, Capacity_std
0, 4.828059567901234, 0.012426174277315552
50, 4.621661728395062, 0.01765917153307812
100, 4.541143209876544, 0.023404603943539635
161, 4.454595216049383, 0.027808065379617837
211, 4.439521759259258, 0.024575936360993776
261, 4.401212962962964, 0.024233030372134565
311, 4.369476080246913, 0.025285266393168783
361, 4.3617438271604945, 0.025145543443174947
411, 4.317014660493828, 0.02588296886101855
461, 4.287506944444444, 0.026514901450471567
511, 4.263139197530864, 0.02599084327163425
561, 4.2413952160493835, 0.02626755816831025
611, 4.229657561728396, 0.026010439863559595
661, 4.216116975308643, 0.02835289148224752
711, 4.186447067901234, 0.029008756033265897
761, 4.17021898148148, 0.03073866274421918
811, 4.184765277777777, 0.08967653003319571
861, 4.146889043209876, 0.029688906779655258
911, 4.1170129629629635, 0.02904291861020848
961, 4.096929320987653, 0.02922018768270954
1011, 4.074850000000001, 0.02877055184794138
1061, 4.0708566358024685, 0.0325808880378069
1111, 4.050081944444444, 0.029415315674891022
1161, 4.023233796296296, 0.02695169720304475
1211, 3.995448765432099, 0.02400314829143487
1261, 3.9814510802469134, 0.021894876362414165
1311, 3.962507407407408, 0.016485643467681606
1361, 3.9123154320987656, 0.014117437615393903
1411, 3.870161728395061, 0.005809745378318137
1461, 3.963889043209877, 0.010181686029116755
1511, 3.8624736111111115, 0.011335908196672583
1561, 3.8649986111111105, 0.0050208740158519186
1611, 3.793494135802469, 0.025593722146767
1661, 3.8126716049382714, 0.009252835924007604
1711, 3.729937808641976, 0.03290952247813448

File: Exp_Data_Processed/0p3C_2C_100_0_45degC_capacity.txt
Cycles, Capacity_mean, Capacity_std
0, 4.830452893518518, 0.005090014532280315
73, 4.566899074074074, 0.007644973904482762
113, 4.3146662037037045, 0.0482345778494468
122, 4.468498379629629, 0.015244394965384383
222, 4.355614699074074, 0.03644917597395204
262, 4.3146662037037045, 0.0482345778494468
306, 4.261636342592592, 0.06132396975702781
356, 4.305889583333333, 0.03347557477383533
406, 4.226797800925925, 0.04706917325245611
498, 4.120106597222222, 0.06861480670077548
499, 4.164516782407408, 0.06187058016107805

File: Exp_Data_Processed/0p3C_2C_4V_2p5V_25degC_capacity.txt
Cycles, Capacity_mean, Capacity_std
0, 4.8369711805555555, 0.005357450473285676
60, 4.592884375000001, 0.0065197990199292255
120, 4.524761921296296, 0.01265612084107032
180, 4.479268981481481, 0.014571511277172254
221, 4.453610185185185, 0.018665039316894002
271, 4.437120138888888, 0.017458542811256198
308, 4.447174768518519, 0.01089297571551734
368, 4.420454282407408, 0.009159551417481954
428, 4.365314699074074, 0.015340635848007381
488, 4.331826967592592, 0.016714426919293056
548, 4.305063425925926, 0.018277903348817934
608, 4.293640162037037, 0.01429496251881559
668, 4.272281018518519, 0.014846292239522382
728, 4.249157291666666, 0.016551187321491842
788, 4.232323611111111, 0.017701216689077592
848, 4.223339814814814, 0.01823614545425685
908, 4.214645023148148, 0.020063370036256713
968, 4.198284606481482, 0.020895359820079656
1012, 4.186168055555556, 0.021542222596457127

File: Exp_Data_Processed/0p3C_2C_4p2V_3p1V_25degC_capacity.txt
Cycles, Capacity_mean, Capacity_std
0, 4.833552932098765, 0.005157821508521264
60, 4.60433487654321, 0.0019164701955442
120, 4.542676851851852, 0.003927789100819468
180, 4.508648919753087, 0.004727425449775801
226, 4.475275771604938, 0.008717575742657866
276, 4.467493518518519, 0.003240920200058796
317, 4.451057253086421, 0.00820958209377559
377, 4.451085802469136, 0.006082788258695134
437, 4.408361728395062, 0.005364898959576657
497, 4.380576543209876, 0.0063616239269355356
557, 4.355566203703703, 0.007317746145538175
617, 4.343152006172839, 0.00930050081911673
677, 4.327167283950618, 0.009587546693368212
737, 4.30584938271605, 0.010337682613975802
797, 4.289525154320987, 0.010281181893022035
857, 4.283370833333333, 0.009992883152108752
917, 4.277682561728397, 0.010321620393663888
977, 4.2625370370370375, 0.010230649465499642
1027, 4.256019753086419, 0.010144396402133977

File: Exp_Data_Processed/0p5C_0p3C_100_0_10degC_capacity.txt
Cycles, Capacity_mean, Capacity_std
0, 4.755964236111112, 0.007884712715903068
40, 4.683183680555556, 0.006113085298579376
80, 4.579949305555555, 0.02447098633418686
120, 4.437932407407407, 0.12352876449351002
160, 4.187858333333335, 0.24409128265461508
200, 3.8063696759259265, 0.45974835195073177
235, 3.2665374999999996, 0.7042390698307899
270, 2.710300925925926, 0.9795066179964218
305, NaN, NaN
340, 1.510424189814815, 0.6973583542507468
375, 1.145361342592592, 0.48715900592616596
410, 0.9314751157407405, 0.3570221875982886

File: Exp_Data_Processed/0p5C_0p3C_100_0_25degC_capacity.txt
Cycles, Capacity_mean, Capacity_std
0, 4.836464969135803, 0.007023394157129659
25, 4.717791975308643, 0.003710933058228139
50, 4.643840277777778, 0.0038906866710956803
73, 4.604516975308642, 0.005470613450562944
96, 4.56962237654321, 0.005664358498939546
119, 4.541688117283951, 0.005692432502397781
142, 4.521489351851852, 0.005591427092192182
165, 4.4899552469135795, 0.006310118955886358
188, 4.468679320987654, 0.005069401431691241
211, 4.449149537037036, 0.004568473127466737
234, 4.4308555555555555, 0.004812397808581102
257, 4.412812808641976, 0.004646433677770142
280, 4.395767283950617, 0.004453042713263122
303, 4.375761728395062, 0.004210700891830355
326, 4.3574629629629635, 0.005397423498944657
349, 4.337243672839506, 0.008188701748124161
395, 4.274784722222223, 0.03361454359896216
418, 4.245623456790123, 0.05264909893434624
441, 4.213648765432099, 0.06541025024286631
464, 4.1681844135802475, 0.07406280622680646
482, 4.284928240740742, 0.02092446816661287
487, 4.13632962962963, 0.06798956580681578
522, 4.051529938271605, 0.07308417625383427
545, 3.9885362654320993, 0.07769954738327635
568, 3.8939760802469134, 0.09224033657013736
591, 3.8106672839506186, 0.10923411330350116
614, 3.7083970679012346, 0.12339487995990922
637, 3.4781787037037044, 0.10165432612165214
660, 3.2652006172839507, 0.07632580849224789
683, 3.196968209876544, 0.06131506232739796
706, 2.9676614197530866, 0.13194801246177415
729, 2.7532438271604938, 0.2449619828615906
752, 2.380564814814815, 0.4637617460514548

File: Exp_Data_Processed/0p7C_0p3C_100_0_25degC_capacity.txt
Cycles, Capacity_mean, Capacity_std
0, 4.837203549382715, 0.002486179836166112
25, 4.699091666666665, 0.004522225374047161
50, 4.625439814814815, 0.010031375461805134
75, 4.543976388888891, 0.023851281044577153
100, 4.452082870370371, 0.04585616554147345
125, 4.285009413580248, 0.06988615228339916
150, 4.033839969135801, 0.0714450691737113
175, 3.769532561728395, 0.13657117130965238
200, 3.302977314814816, 0.20599205973874704
225, 2.687984259259259, 0.3602388225382716
250, 1.732038271604938, 0.6318075986529498
275, 0.8743881172839506, 0.3423697997252015
