Repository: JishnuKuzhiyil/UDE-cyclic-ageing-model

# Lithium-ion Battery Cyclic Ageing Model using Universal Differential Equations

This repository contains the Julia implementation of a Lithium-ion Battery Cyclic Ageing Model developed using **Universal Differential Equations (UDEs)**. The model is based on the research article:

> **"Enhancing the Modelling of Battery Degradation Mechanisms in Physics-based Models using Scientific Machine Learning"**  
> *by Jishnu Ayyangatu Kuzhiyil, Theodoros Damoulas, Ferran Brosa Planella, James Marco, and W. Dhammika Widanage.*

## Model Overview

This computational framework simulates the cyclic ageing behavior of Lithium-ion batteries using two distinct modelling approaches:

### 1. **Physics-Based Model**

- Employs a **Thermal Single Particle Model (SPM)** as the celectrochemical model.
- Incorporates physics-based goverining equations for the following degradation mechanisms,
  - Solid Electrolyte Interphase (SEI) growth
  - Pore blockage
  - Lithium plating
  - Particle cracking and SEI formation on cracks
  - Mechanical damage

### 2. **UDE-Based Model** 

- Builds upon the physics-based framework.
- Retains most of the original physics-based model structure.
- Replaces the governing equations for mechanical damage at both electrodes with trained data-driven models.

### Step 1: Clone the Repository

```bash
git clone https://github.com/JishnuKuzhiyil/UDE-cyclic-ageing-model.git
cd UDE-cyclic-ageing-model
```

### Step 3: Run the Models

Open either of the following scripts in your Julia environment:

- `Physics_model.jl` (for the physics-based model)
- `UDE_model.jl` (for the hybrid UDE model)

### Step 4: Configure Simulation Scenarios

- Set the parameter `Condition_index` (integer values from 1 to 21) to simulate different ageing scenarios.
- Refer to the provided array `condition_names` for descriptions of each ageing condition.

### Step 5: Execute the Simulation

Run the chosen script to perform simulations and view results.

## 📊 Output

Upon execution, the script will produce plots comparing model predictions against experimental measurements for:

- Capacity fade
- Internal resistance increase
- Loss of Active Material in Negative Electrode (LAM-NE)
- Loss of Active Material in Positive Electrode (LAM-PE)
- Loss of Lithium Inventory (LLI)

File: Exp_Data_Processed/0p3C_0p3C_100_0_0degC_resistance.txt
Cycles, Resistance_mean, Resistance_std
0, 26.390000000000047, 0.0593969696198079
40, 26.304000000000016, 0.25455844122731747
80, 26.370000000000005, 0.0933380951166077
120, 26.50199999999998, 0.09899494936613716
145, 26.589999999999936, 0.15556349186105473
170, 26.881999999999984, 0.18950461735810575
195, 26.88000000000006, 0.12445079348889403
220, 27.237999999999918, 0.06505382386908612
245, 27.458000000000027, 0.002828427124639112
270, 27.503999999999973, 0.31678383797151327
295, 27.480000000000082, 0.03394112549692542
320, 27.658000000000005, 0.09333809511648211
345, 27.881999999999962, 0.0933380951166077
370, 27.925999999999895, 0.03111269837228631
395, 28.08199999999994, 0.12727922061365873
420, 28.101999999999983, 0.09899494936613716
445, 28.347999999999995, 0.19233304448261926
470, 28.34999999999992, 0.31395541084687417
495, 28.437999999999963, 0.25173001410230156
520, 28.46000000000002, 0.09616652224137244
545, 28.46000000000002, 0.09616652224137244
570, 28.81600000000004, 0.09616652224137244
595, 29.08199999999992, 0.16122034611058417
620, 28.904000000000085, 0.09616652224137244
645, 28.39999999999998, 0.5656854249493013
670, 28.59999999999996, 0.8485281374238892
695, 28.903999999999908, 0.02828427124752159
720, 29.347999999999974, 0.5996265504462267
745, 29.593999999999987, 0.06505382386921173
770, 30.058000000000007, 0.22344574285503116
795, 29.703999999999997, 0.4695189027078033
820, 29.901999999999962, 0.18950461735798013
845, 30.54800000000011, 0.15839191898581945
870, 30.058000000000007, 0.031112698372035095
895, 31.082000000000054, 0.15556349186105473
945, 31.148000000000042, 0.24890158697766243
970, 32.83800000000001, 0.5628569978244135
995, 31.10400000000002, 1.883732465080994
1020, 33.23999999999998, 1.8215070683364212
1044, 33.506000000000036, 0.2573868683519566
1074, 34.127999999999936, 0.11879393923936458
1104, 34.816, 1.8497913395840684

File: Exp_Data_Processed/0p3C_0p3C_100_0_10degC_resistance.txt
Cycles, Resistance_mean, Resistance_std
0, 26.36799999999999, 0.31568760930178424
40, 26.478999999999964, 0.20051600102393768
80, 26.647, 0.1487144915600762
120, 26.768999999999956, 0.1360931053850942
145, 27.01300000000004, 0.16461267670909915
170, 27.06900000000001, 0.26610023174226477
195, 27.068000000000005, 0.1399047294887932
214, 27.524000000000058, 0.22903857025973143
238, 27.513000000000034, 0.258165321709366
263, 27.701000000000064, 0.2497652230930083
288, 27.74600000000005, 0.3092614859090403
313, 27.981000000000037, 0.07641116846819783
338, 27.924000000000014, 0.31057795586073134
363, 28.11300000000001, 0.1646774625340727
388, 28.212999999999955, 0.17363179432355375
413, 28.391999999999975, 0.21627143439047003
438, 28.549000000000024, 0.26396716967582584
463, 28.480000000000018, 0.22294991963810182
488, 28.72499999999998, 0.3462157323596118
513, 28.72499999999998, 0.3462157323596118
538, 28.8819999999999, 0.14282856857089518
563, 28.879999999999974, 0.2364853765739165
588, 28.91299999999997, 0.10052528703432652
613, 27.999999999999936, 0.0
638, 27.999999999999936, 0.0
663, 29.238000000000007, 0.45758205092998205
688, 29.580999999999992, 0.07514430561707222
713, 29.658999999999924, 0.38651088816057244
738, 29.814999999999927, 0.23703445600451234
763, 29.771000000000036, 0.3178657997750781
788, 30.28200000000001, 0.34806129728349183
813, 30.33700000000006, 0.20331584624253227
838, 30.691999999999986, 0.3278861591060759
863, 30.914999999999978, 0.5943680117009382

File: Exp_Data_Processed/0p3C_0p3C_100_0_25degC_resistance.txt
Cycles, Resistance_mean, Resistance_std
0, 26.547000000000054, 0.2564241278298546
20, 26.62300000000002, 0.23842539014682493
40, 26.55599999999998, 0.254055112131146
60, 26.81199999999997, 0.29471794425631503
80, 26.957000000000033, 0.37790122166160695
100, 26.923999999999992, 0.050701742244894155
120, 27.113999999999947, 0.17159642575923764
140, 27.068999999999924, 0.1683290428496185
160, 27.203000000000046, 0.21229853194648385
180, 27.24600000000006, 0.10320206716268916
200, 27.425999999999906, 0.22949219304077667
220, 27.58100000000003, 0.07675936424956661
240, 27.457999999999984, 0.1060062891215346
260, 27.74800000000002, 0.234901397753763
280, 27.735999999999983, 0.0650743164901927
300, 27.692000000000007, 0.23738576199940556
318, 27.678999999999963, 0.12595766484545085
338, 27.94700000000003, 0.34857997647593053
358, 27.92600000000003, 0.16008331164327147
378, 27.836000000000013, 0.10797530581875053
398, 28.058000000000003, 0.21885764018344978
418, 28.037000000000003, 0.11483901775959322
438, 28.00500000000001, 0.09094320572019678
458, 28.147000000000013, 0.0983259884262363
478, 28.21400000000005, 0.1114510355865934
498, 28.258000000000028, 0.10883626846472232
518, 28.492999999999967, 0.40475012868027366
538, 28.493000000000016, 0.12182501111571002
558, 28.901999999999983, 0.3727018468785271
578, 28.293000000000035, 1.6324162050979685
598, 28.91500000000002, 0.12654906821726852
618, 29.149, 0.3293367071351608
638, 29.025999999999954, 0.06568612232939199
658, 29.514999999999958, 0.4788026733425832
678, 29.415999999999976, 0.15734463236262303

File: Exp_Data_Processed/0p3C_0p3C_100_0_45degC_resistance.txt
Cycles, Resistance_mean, Resistance_std
0, 26.193333333333275, 0.09669195071636141
30, 26.299999999999994, 0.10888526071046964
50, 27.91599999999998, 0.04176122603566959
90, 27.51600000000002, 0.04176122603566959
110, 27.91599999999998, 0.04176122603566959
130, 28.154666666666667, 0.05064911976865631
150, 28.049333333333355, 0.3245263214800113
170, 28.568000000000044, 0.09624967532413492
190, 28.909333333333308, 0.13400497503206435
210, 28.833333333333282, 0.10660831737404491

File: Exp_Data_Processed/0p3C_0p3C_100_15_25degC_resistance.txt
Cycles, Resistance_mean, Resistance_std
0, 26.113333333333344, 0.12015545486301088
22, 26.37999999999998, 0.018330302779769013
44, 26.320000000000004, 0.22581408282035992
66, 26.585333333333296, 0.17528643225681032
88, 26.511999999999958, 0.36035538014581847
110, 26.5866666666667, 0.10192807921923927
132, 26.631999999999977, 0.10423051376632989
154, 26.68933333333327, 0.2268861682283249
176, 26.838666666666636, 0.20144809091502275
198, 27.001333333333303, 0.1086155298901599
220, 26.985333333333372, 0.09978643862437726
242, 26.988, 0.07472616676912074
264, 26.986666666666654, 0.25431738700553375
286, 27.12133333333337, 0.06017751518086995
308, 27.20933333333336, 0.10410251357824452
330, 27.282666666666643, 0.16170755496670924
350, 27.224000000000004, 0.11784735890120795
372, 27.16399999999997, 0.11620671237072362
394, 24.91066666666673, 3.839008899876821
416, 27.505333333333343, 0.32180325252146036
438, 27.357333333333383, 0.09383673765294101
460, 27.625333333333362, 0.27542936178512817
482, 27.579999999999966, 0.41967606555530074
504, 27.550666666666682, 0.1382365123017019
526, 27.815999999999974, 0.47483892005617684
548, 27.62400000000002, 0.09558242516287177
570, 27.71333333333335, 0.09776161482572546
592, 27.78800000000003, 0.10095543571291371
614, 27.89199999999994, 0.11784735890120795
636, 28.145333333333337, 0.06576726642736634
658, 28.069333333333308, 0.057873425104532285
680, 28.247999999999962, 0.05291502622133634
702, 28.306666666666597, 0.15390040069255373
724, 28.38133333333334, 0.03257811126093607
746, 28.485333333333312, 0.12042148202592981

File: Exp_Data_Processed/0p3C_1C_100_0_0degC_resistance.txt
Cycles, Resistance_mean, Resistance_std
0, 26.450999999999958, 0.21287555049844822
60, 26.494000000000064, 0.19651632671788835
120, 27.11800000000002, 0.14549226783586952
180, 27.65099999999996, 0.1142336786299331
240, 27.88499999999998, 0.2720661684223086
300, 28.25199999999999, 0.29059938059122187
355, 28.34200000000004, 0.1407219480630489
410, 28.19700000000003, 0.16321356152803312
465, 28.75199999999998, 0.11012719918348418
520, 28.774999999999995, 0.36308860259356524
575, 29.18699999999994, 0.34049963289259927
630, 29.318000000000044, 0.2565930630394434
685, 29.34200000000007, 0.10745541711177066
740, 29.552999999999987, 0.19542432465450754
795, 29.542, 0.2883793797528615
850, 29.786, 0.27924660547023555
905, 29.708999999999982, 0.30927657525263663
960, 29.908000000000044, 0.3048584370927538
1015, 29.81900000000004, 0.30867242615215423
1070, 29.87599999999997, 0.3488801131238226
1125, 29.87599999999997, 0.3488801131238226
1180, 30.22100000000001, 0.2809009315280306
1235, 30.386999999999944, 0.398321478205689
1290, 30.41999999999998, 0.3458246183641681
1353, 29.3333333333333, 2.3094010767585567
1415, 29.3333333333333, 2.3094010767585567
1477, 30.35333333333341, 0.3342414297080928
1532, 30.53066666666666, 0.525849154542814
1587, 30.90200000000003, 0.6929646455627089
1642, 30.813333333333286, 0.8326663997864324
1697, 30.54666666666665, 0.540256729095868
1752, 30.826666666666707, 0.42675207478505656
1817, 30.961333333333368, 0.6011233927684538
1882, 31.021333333333285, 0.5286258916600015
1947, 31.419999999999902, 0.738831509885744
2077, 31.31733333333339, 0.4429958615306901
2142, 31.849333333333323, 0.47686196465371083
2207, 31.910666666666703, 0.5787480741507582
2272, 31.53866666666669, 0.7828392768208645
2336, 32.517333333333376, 0.4727846585215591
2426, 32.72400000000003, 0.5389025886002273
2526, 32.889333333333326, 0.46617307229534527

File: Exp_Data_Processed/0p3C_1C_100_0_10degC_resistance.txt
Cycles, Resistance_mean, Resistance_std
0, 26.513333333333417, 0.1616580753730848
60, 26.83733333333335, 0.25800258396647996
120, 27.19466666666666, 0.12472903965534496
180, 27.669333333333356, 0.13724916514631633
240, 28.23200000000004, 0.15803797012107706
300, 28.513333333333318, 0.1709424854545114
355, 28.691999999999968, 0.28264465323090976
390, 28.83866666666671, 0.19969309786095454
435, 29.168000000000006, 0.47286361670151605
490, 29.52133333333329, 0.3137982366637992
545, 29.74399999999999, 0.11405261943492544
600, 29.908, 0.22173858482462994
655, 29.774666666666622, 0.4530842452935995
700, 30.262666666666743, 0.15032409432075594
755, 30.381333333333355, 0.28423464485045763
810, 30.470666666666684, 0.13695741430581337
865, 30.796000000000017, 0.631810098051655
920, 37.11466666666663, 6.060249939840201
975, 31.137333333333217, 0.37664483712557706
1030, 31.137333333333217, 0.37664483712557706
1085, 31.566666666666578, 0.20208249140712742
1140, 31.79199999999997, 0.39438052690272335
1195, 31.894666666666655, 0.5520772892750666
1258, 31.999999999999847, 0.0
1320, 31.999999999999847, 0.0
1382, 32.57733333333329, 0.7304719935310848
1437, 32.39866666666665, 0.8850792808179663
1492, 32.93200000000004, 0.9601583202785163
1547, 33.33333333333328, 0.4380745750820922
1602, 33.361333333333334, 0.5116300746959156
1657, 33.77733333333328, 0.8940186426094711

File: Exp_Data_Processed/0p3C_1C_100_0_25degC_resistance.txt
Cycles, Resistance_mean, Resistance_std
0, 26.26899999999992, 0.23106420464158844
32, 26.702999999999967, 0.15561919333210453
62, 27.047, 0.2171420426049241
94, 27.56000000000003, 0.33023627904878156
124, 27.67999999999997, 0.5680093895938254
154, 27.83800000000003, 0.46933143939012795
184, 28.026000000000018, 0.18372443132763477
214, 27.97200000000002, 0.43655622012909906
244, 28.394000000000034, 0.47964987230274647
274, 28.616000000000064, 0.5859055669076855
304, 28.815999999999995, 0.5170274009502039
334, 28.97199999999995, 0.2951519382735601
364, 29.02699999999996, 0.41345858317367934
394, 28.895000000000024, 0.3685412686072788
424, 29.373000000000005, 0.6007584095680761
454, 29.50400000000002, 0.5195382565317133
484, 29.371000000000038, 0.8319575309673255
514, 29.495000000000005, 0.5302615706737078
544, 29.615000000000034, 0.5073263249625443
574, 29.728000000000023, 0.5367854940911341
604, 29.882000000000012, 0.7287651656512331
634, 29.97399999999999, 0.6611384121346928
664, 30.07400000000007, 0.5913194286227413
694, 30.304999999999982, 0.5161537238717212
724, 30.506000000000057, 0.5860648428289063
754, 30.58399999999999, 0.5915042969695546
784, 30.87200000000001, 0.7127636354360852
814, 31.172999999999984, 0.5868003635535989
844, 31.607000000000077, 0.6867304177526087
874, 31.608000000000036, 0.8613292053564496
904, 32.33099999999993, 0.7137310417797339
934, 32.28500000000003, 0.8005090047380833
964, 33.09699999999998, 1.4306264362158965
994, 32.75300000000008, 0.7873220433850262
1024, 33.42000000000005, 0.9315048756357844

File: Exp_Data_Processed/0p3C_1C_100_0_45degC_resistance.txt
Cycles, Resistance_mean, Resistance_std
0, 26.11733333333343, 0.15981656151145687
59, 26.974666666666575, 0.11116354318456134
89, 26.70933333333328, 3.16433205168697
149, 28.413333333333313, 0.1418919776918923
179, 26.70933333333328, 3.16433205168697
209, 28.619999999999973, 0.6262395707714385
239, 28.97866666666668, 0.19816491448634185
269, 29.46666666666668, 0.1986487687687732
299, 28.78266666666664, 2.75287873567525
329, 29.48133333333332, 1.510842590521355

File: Exp_Data_Processed/0p3C_1C_100_15_25degC_resistance.txt
Cycles, Resistance_mean, Resistance_std
0, 26.206666666666695, 0.3129302371668945
35, 26.486666666666697, 0.1708956796802078
67, 26.91733333333328, 0.31203418616130824
99, 26.97599999999998, 0.26782083563463177
131, 27.170666666666676, 0.26172759375605426
163, 27.108000000000015, 0.21659178193086584
195, 27.406666666666624, 0.3868712102669183
227, 27.2733333333333, 0.22748479802683846
259, 27.36133333333335, 0.3600296284104532
291, 27.54000000000006, 0.2900758521489906
323, 27.718666666666717, 0.34984186904003484
355, 27.748, 0.2065720213387802
390, 28.2946666666667, 0.2313554264186085
422, 28.013333333333296, 0.3841110950406006
454, 28.312000000000026, 0.24660900226869503
486, 28.353333333333335, 0.12938830446886557
516, 27.99866666666665, 0.11712102003203746
548, 28.29600000000004, 0.23217234977483306
570, 28.874666666666645, 0.28917353498078796
580, 28.562666666666615, 0.04006661120351071
612, 28.71199999999998, 0.25944556269089103
644, 28.593333333333305, 0.2211726324238755
676, 28.443999999999942, 0.09147677300829783
708, 28.57733333333338, 0.1811224263678296
740, 28.725333333333463, 0.22358294508598409
772, 28.871999999999968, 0.16044936896099443
804, 29.081333333333248, 0.610079776204146
868, 29.170666666666694, 0.2586838482266744
900, 29.409333333333326, 0.23665445977913016
932, 27.598666666666634, 2.984721985936594
964, 29.422666666666743, 0.16934383169548417
996, 29.718666666666667, 0.23097474609429014
1028, 29.895999999999983, 0.12106196760342587
1060, 29.986666666666594, 0.31067238907460676
1092, 30.119999999999965, 0.20819221887467967

File: Exp_Data_Processed/0p3C_1C_100_15_45degC_resistance.txt
Cycles, Resistance_mean, Resistance_std
0, 26.068000000000012, 0.25796123739814525
59, 26.553333333333324, 0.12613220577378606
64, 27.917333333333378, 0.12556007858124807
128, 27.69333333333333, 0.08122397018928978
160, 27.917333333333378, 0.12556007858124807
192, 28.257333333333236, 0.0742248835185286
224, 28.37466666666657, 0.04387862045839134
256, 28.537333333333294, 0.009237604307042738
288, 29.025333333333293, 0.08450641001326878
320, 29.248, 0.24340912061789152

File: Exp_Data_Processed/0p3C_1C_4V_2p5V_25degC_resistance.txt
Cycles, Resistance_mean, Resistance_std
0, 26.078666666666688, 0.12246360003416952
40, 26.627999999999947, 0.11200000000002287
80, 26.968000000000046, 0.3929783709060855
120, 27.206666666666678, 0.4159679474831892
146, 27.08666666666672, 0.3551750742005478
202, 27.023999999999997, 0.4602086483325444
242, 27.23199999999994, 0.32565011899279245
282, 27.082666666666693, 0.2534350672921136
322, 27.737333333333325, 0.10660831737400886
362, 27.75066666666663, 0.5635932339313939
402, 27.69199999999999, 0.41812916664592686
442, 27.646666666666658, 0.30403508569462945
482, 27.825333333333372, 0.3439612381261397
522, 28.046666666666614, 0.31400212313511106
562, 27.945333333333327, 0.3361507598285928
602, 28.00400000000002, 0.3364996285287121
642, 27.943999999999985, 0.37848117522534097
671, 28.017333333333383, 0.32910383366550994
695, 27.588000000000022, 0.16414627622947212
735, 28.359999999999985, 0.09806120537715995
767, 28.433333333333326, 0.3681376554134406

File: Exp_Data_Processed/0p3C_1C_4p2V_3p1V_25degC_resistance.txt
Cycles, Resistance_mean, Resistance_std
0, 26.193333333333275, 0.09669195071636141
35, 26.962666666666554, 0.23736329398908976
70, 26.962666666666678, 0.10231976022916434
105, 27.095999999999936, 0.13879481258321416
128, 26.97733333333332, 0.22322484927386313
175, 27.18000000000001, 0.2740218969352612
210, 27.017333333333344, 0.19038207198508572
245, 27.21066666666664, 0.1406461280423317
280, 27.41733333333336, 0.1329862148245037
315, 27.446666666666648, 0.08013322240700997
350, 27.80266666666667, 0.2750805942507324
385, 26.869333333333326, 0.7173878541857899
420, 27.73066666666661, 0.14731372418531466
455, 27.876000000000015, 0.022271057451290516
490, 27.78800000000003, 0.06053098380164223
525, 27.683999999999997, 0.3983767061462884
560, 28.04000000000002, 0.17283518160371525
585, 27.965333333333337, 0.11202380699350893
606, 28.158666666666694, 0.15668226872667915

File: Exp_Data_Processed/0p3C_1C_85_0_25degC_resistance.txt
Cycles, Resistance_mean, Resistance_std
0, 26.34933333333335, 0.11948779575065788
35, 26.64800000000008, 0.20567936211488796
70, 26.988, 0.06681317235395091
105, 27.150666666666666, 0.048221710186686535
140, 27.476, 0.10399999999996447
175, 27.44799999999999, 0.11530828244323452
210, 27.6986666666667, 0.1123803066970317
245, 27.846666666666664, 0.4002465906579822
280, 28.337333333333287, 0.42830518714265076
315, 28.426666666666677, 0.16943828768420968
350, 28.603999999999985, 0.2430144028654016
385, 28.794666666666657, 0.24791396357069412
420, 29.04799999999999, 0.24039966722104048
455, 28.945333333333306, 0.0666133119828117
490, 29.300000000000043, 0.41159203102094805
525, 29.714666666666645, 0.446162899996551
560, 29.23999999999995, 0.16252999723133535
595, 29.53599999999999, 0.2563435195202616
630, 29.44933333333329, 0.3407599350470856
665, 29.819999999999954, 0.20035967658186848
700, 29.922666666666704, 0.21748869702431434
735, 29.984000000000027, 0.2265215221562168
770, 30.161333333333335, 0.1778688655536621
805, 30.606666666666626, 1.0677627701570098
840, 30.501333333333374, 0.3369826899609312
875, 30.885333333333282, 0.5514828495368572
910, 30.531999999999886, 0.3775923728043026
945, 30.855999999999995, 0.20486092843689574
980, 31.52399999999993, 1.0308908768632488
1015, 32.01333333333333, 1.4145774398502426
1050, 31.67200000000001, 0.13757906817531973
1085, 31.645333333333344, 0.5647559945085205
1120, 31.68533333333325, 0.5647559945085211

File: Exp_Data_Processed/0p3C_1C_85_0_45degC_resistance.txt
Cycles, Resistance_mean, Resistance_std
0, 26.374666666666613, 0.07433258594543914
30, 27.529333333333266, 0.7385643731817534
65, 28.950666666666734, 0.8115302417860237
139, 28.598666666666674, 0.6495824299758257
174, 28.950666666666734, 0.8115302417860237
209, 29.21733333333331, 0.7355795900738983
244, 28.966666666666658, 1.2465782499840345
279, 29.736, 1.009934651351234
314, 30.44933333333333, 1.534923233693987

File: Exp_Data_Processed/0p3C_1C_95_5_25degC_resistance.txt
Cycles, Resistance_mean, Resistance_std
0, 26.322666666666688, 0.2901126218096653
35, 26.649333333333363, 0.5165475131421753
67, 26.813333333333315, 0.49758349383132733
99, 27.21466666666667, 0.480355423965736
131, 27.482666666666706, 0.5720046619857135
163, 27.43599999999991, 0.617906141740033
195, 27.98533333333341, 0.6125661869001596
227, 27.852000000000032, 0.4731680462584793
259, 28.102666666666625, 0.4955212743498537
291, 28.429333333333357, 0.764641964146212
323, 28.489333333333278, 0.4043826570630891
355, 28.669333333333395, 0.36189132807145274
387, 28.652000000000005, 0.4557367661270625
419, 28.78533333333338, 0.3413463539183538
451, 29.09866666666669, 0.35576021887414283
483, 29.142666666666628, 0.518109383560415
515, 28.78666666666666, 0.4584553776905236
547, 29.408000000000044, 0.5310065912962706
562, 29.06666666666672, 0.5123956804397912
594, 29.423999999999968, 0.5309011207371814
626, 29.468000000000018, 0.5015814988614091
658, 29.542666666666644, 0.43298652788890524
690, 29.674666666666678, 0.443013920022098
722, 29.807999999999936, 0.5024261139709906
754, 29.92666666666661, 0.6112849853655169
786, 30.05999999999993, 0.6524293065153586
818, 30.12133333333331, 0.6120435714337199
850, 30.40266666666665, 0.563621622485671
882, 30.666666666666668, 0.755251834379336
914, 30.860000000000024, 1.2445015066282326
946, 30.874666666666723, 0.7381092963331553
978, 31.26133333333326, 0.7401873636676723
1010, 31.249333333333357, 0.7294746968423932
1042, 31.51333333333331, 0.6842494671779838
1074, 31.838666666666644, 0.6002843770525439

File: Exp_Data_Processed/0p3C_1C_95_5_45degC_resistance.txt
Cycles, Resistance_mean, Resistance_std
0, 26.293333333333397, 0.16634101518662203
32, 26.758666666666585, 0.2501945909353913
64, 28.257333333333296, 0.17400383137542766
128, 28.077333333333417, 0.17400383137551637
160, 28.257333333333296, 0.17400383137542766
192, 28.921333333333383, 0.49211922674624203
224, 28.21066666666668, 0.1536923333591307
256, 28.894666666666723, 0.22146181010130275
288, 29.293333333333276, 0.04618802153521599
320, 29.470666666666705, 0.18032563138196703

File: Exp_Data_Processed/0p3C_2C_100_0_0degC_resistance.txt
Cycles, Resistance_mean, Resistance_std
0, 26.378999999999976, 0.2690105326314757
80, 25.60100000000007, 0.2156880463385911
160, 26.12299999999994, 0.22204804284957683
240, 26.403, 0.07668985156682953
340, 26.603000000000065, 0.04815253541265398
440, 26.802999999999955, 0.22670685918168504
540, 27.11400000000004, 0.29157960605411176
640, 27.43700000000002, 0.24347210654747584
740, 28.20400000000003, 0.3418693707641442
840, 28.09200000000005, 0.17609088562443312
940, 28.715000000000003, 0.18568431992680812
1040, 28.71399999999999, 0.26301837705124587
1140, 28.913999999999973, 0.3049371519947747
1240, 28.905, 0.26408836904840216
1340, 29.104000000000063, 0.16424372134116397
1440, 29.46100000000005, 0.3282499047980926
1540, 29.38200000000002, 0.3759787228022011
1640, 29.459999999999997, 0.1772982421420663
1740, 34.40533333333337, 8.669898576876951
1840, 29.94533333333334, 0.5233176218448637
1940, 29.94533333333334, 0.5233176218448637
2040, 30.0026666666667, 0.2802379940929958
2140, 30.166666666666647, 0.2956845165600091
2240, 30.32933333333337, 0.1467696608067513
2355, NaN, NaN

File: Exp_Data_Processed/0p3C_2C_100_0_10degC_resistance.txt
Cycles, Resistance_mean, Resistance_std
0, 26.593, 0.2583511821790734
80, 26.159, 0.0615683901581661
160, 26.438000000000052, 0.12524110081492917
240, 26.61500000000001, 0.18278949641588346
260, 26.61500000000001, 0.18278949641588346
340, 26.848999999999943, 0.16896153408394562
360, 26.848999999999943, 0.16896153408394562
440, 26.971000000000032, 0.17534347245723703
460, 26.971000000000032, 0.17534347245723703
540, 27.12600000000003, 0.13248396129345627
560, 27.12600000000003, 0.13248396129345627
610, 27.60499999999997, 0.14741777369089132
630, 27.60499999999997, 0.14741777369089132
710, 27.716000000000072, 0.055904680782029696
810, 27.761000000000017, 0.2225997903561978
830, 27.761000000000017, 0.2225997903561978
910, 27.950000000000006, 0.10804937143112954
930, 27.950000000000006, 0.10804937143112954
1010, 28.026999999999934, 0.1217374223482582
1110, 27.938999999999936, 0.05429548784205307
1200, 28.18299999999998, 0.10458170649460853
1300, 28.261999999999965, 0.22628595478581254
1400, 28.539999999999964, 0.18454990291705595
1500, 28.639999999999958, 0.09380831519635102
1600, 28.662000000000006, 0.1669331203406722
1700, 29.01699999999998, 0.18960661029269615
1800, 29.01699999999998, 0.18960661029269615
1900, 28.774000000000036, 0.22479620400108433
2000, 29.15100000000006, 0.1484632389964597
2100, 29.195999999999998, 0.23362648251719442
2200, 27.999999999999936, 0.0
2300, 28.999999999999915, 1.9999999999999556
2355, 31.01900000000004, 0.48406473396297456
2355, 31.01900000000004, 0.48406473396297456
2400, 29.664, 0.26089078174592467
2500, 29.852000000000032, 0.24311314238438608
2600, 30.107000000000014, 0.1989673340022311
2700, 30.309000000000008, 0.18924058761272422
2800, 30.441999999999993, 0.2940204074550053
2900, 30.753999999999948, 0.34112754213050167
3015, 31.330999999999996, 0.5463515351858769
3130, 31.80900000000002, 0.8348884156979994
3360, 32.065999999999974, 0.3971834169079148
3480, 32.24199999999997, 0.6665693262270078
3600, 32.076000000000036, 2.429375777163057
3750, 33.17800000000002, 0.49915662204694816
4000, 33.943000000000055, 0.728222493472955
4250, 30.974999999999977, 0.4840647339630574
4500, 32.06199999999999, 4.723779842456683

File: Exp_Data_Processed/0p3C_2C_100_0_25degC_resistance.txt
Cycles, Resistance_mean, Resistance_std
0, 26.401000000000028, 0.5410348109564447
50, 26.936000000000025, 0.270071595445876
100, 27.336000000000027, 0.3447897910321034
161, 27.55700000000001, 0.3598425581649189
211, 27.524000000000015, 0.2532140069848177
261, 27.770000000000028, 0.35846338725176735
311, 28.05799999999996, 0.4723445070425752
361, 28.193, 0.17984808404137118
411, 28.559, 0.250063991810005
461, 28.803999999999963, 0.5602951603098164
511, 28.89299999999997, 0.36084899889016436
561, 29.02499999999999, 0.39500042194073615
611, 29.268999999999988, 0.523876575794945
661, 29.14799999999995, 0.4817855677926432
711, 29.68199999999994, 0.46830759122612664
761, 29.726000000000006, 0.32281263915773983
811, 29.590999999999966, 0.3729861480895435
861, 30.09200000000001, 0.6662612100369791
911, 30.116000000000074, 0.86664410227032
961, 30.57000000000003, 0.7524856587779598
1011, 30.39299999999998, 0.5310655954462337
1061, 30.67199999999999, 0.3147739929960835
1111, 30.848000000000035, 0.32540436383058313
1161, 30.93599999999999, 0.5708753512517079
1211, 31.038000000000032, 0.5523042639705535
1261, 31.228000000000037, 0.6667413291524946
1311, 31.806000000000047, 0.9720384080203889
1361, 31.950999999999972, 0.5978751263153882
1411, 32.52600000000001, 0.8245402759517825
1461, 32.084, 0.9433444051176257
1511, 32.97200000000005, 0.8113396329527769
1561, 33.095000000000056, 0.6623221773930182
1611, 33.42900000000002, 0.6904249898914802
1661, 33.975000000000044, 0.29517678318817925
1711, 34.51899999999997, 1.2335374605850522

File: Exp_Data_Processed/0p3C_2C_100_0_45degC_resistance.txt
Cycles, Resistance_mean, Resistance_std
0, 25.822666666666667, 0.16279230121024565
73, 27.49199999999998, 0.24212393520675227
113, 30.00000000000001, 0.4127372045259942
122, 28.2346666666666, 0.07259017380706101
222, 27.759999999999962, 2.490805492205319
262, 30.00000000000001, 0.4127372045259942
306, 30.131999999999987, 0.1537270308045719
356, 29.998666666666725, 0.4444562220661745
406, 31.125333333333316, 0.535706387243322
498, 31.436000000000064, 0.3061764197322798
499, 31.879999999999953, 0.5029671957493904

File: Exp_Data_Processed/0p3C_2C_4V_2p5V_25degC_resistance.txt
Cycles, Resistance_mean, Resistance_std
0, 26.11733333333343, 0.15981656151145687
60, 27.051999999999946, 0.2742553554628535
120, 27.316000000000013, 0.31179480431857515
180, 27.36133333333341, 0.1973153144926585
221, 27.525333333333418, 0.022030282189186304
271, 27.673333333333378, 0.23441274140558976
308, 27.26399999999997, 0.2813680863211686
368, 27.826666666666654, 0.26050207932633385
428, 27.499999999999975, 0.1769519708848329
488, 27.78133333333332, 0.1795252999810732
548, 28.047999999999956, 0.2369134863194166
608, 28.018666666666665, 0.2403109097259249
668, 28.182666666666734, 0.2723037519634497
728, 28.005333333333365, 0.21723105978042911
788, 28.24266666666665, 0.30032870880650914
848, 28.463999999999956, 0.318018867364851
908, 28.849333333333323, 0.6561991567606452
968, 28.44933333333331, 0.3316946386865165
1012, 28.6866666666666, 0.36005184811819546

File: Exp_Data_Processed/0p3C_2C_4p2V_3p1V_25degC_resistance.txt
Cycles, Resistance_mean, Resistance_std
0, 26.010666666666655, 0.24140698691908027
60, 26.606666666666655, 0.09833276836003443
120, 26.577333333333304, 0.02948445918332065
180, 26.710666666666683, 0.1135135821534913
226, 26.870666666666608, 0.26756183086036
276, 26.709333333333337, 0.13316656236964655
317, 26.674666666666624, 0.09246260505378195
377, 26.850666666666594, 0.06017751518073069
437, 26.912000000000035, 0.1104898185354778
497, 26.986666666666654, 0.01665332799576655
557, 26.066666666666606, 1.9907077468411585
617, 27.161333333333342, 0.20977448208338595
677, 27.370666666666683, 0.2161604342457274
737, 26.183999999999997, 2.0182051431903836
797, 27.697333333333244, 0.4174078740671833
857, 27.444000000000027, 0.07343023900275503
917, 27.59333333333333, 0.0700095231618355
977, 27.786666666666687, 0.016653327995739105
1027, 27.739999999999952, 0.05810335618527575
1069, 27.710666666666658, 0.269794983892146

File: Exp_Data_Processed/0p5C_0p3C_100_0_10degC_resistance.txt
Cycles, Resistance_mean, Resistance_std
0, 26.432000000000013, 0.2537610424526293
40, 26.621000000000052, 0.23069460331789515
80, 26.619999999999997, 0.26084989297811007
120, 27.110999999999976, 0.5871274705434577
160, 28.27799999999998, 0.8841508166973367
200, 30.178999999999956, 2.13599344568278
235, 34.394000000000034, 5.590061180345005
270, 41.67799999999997, 11.402495399399822
305, NaN, NaN
340, 57.25600000000003, 11.295066533668583
375, 63.62600000000005, 10.252586275342068
410, 68.01899999999996, 9.046257642436094

File: Exp_Data_Processed/0p5C_0p3C_100_0_25degC_resistance.txt
Cycles, Resistance_mean, Resistance_std
0, 26.39599999999997, 0.4613025037868277
25, 26.528000000000002, 0.16799999999994553
50, 26.75200000000005, 0.24003333101888158
73, 26.88399999999997, 0.3447433828226541
96, 27.00266666666664, 0.21564167809902665
119, 27.062666666666683, 0.4197586608198803
142, 27.046666666666635, 0.2627343398441316
165, 27.196000000000055, 0.3400705809092821
188, 27.12133333333337, 0.15830771722604026
211, 27.38666666666667, 0.17140984024646594
234, 27.389333333333354, 0.024440403706416827
257, 27.462666666666635, 0.14435142303884607
280, 27.56533333333338, 0.3734452213288187
303, 27.52266666666667, 0.16901282002659557
326, 27.75733333333328, 0.08693292433451574
349, 27.96666666666674, 0.10802468853615248
395, 28.054666666666606, 0.18492521010762922
418, 28.218666666666675, 0.27406082050038194
441, 28.35200000000005, 0.2281052388701161
464, 28.825333333333347, 0.18822681353434492
482, 28.507999999999978, 0.271529003975529
487, 28.64799999999998, 0.3500171424374386
522, 29.238666666666663, 0.20326665573410768
545, 29.74399999999999, 0.7899772148612768
568, 29.849333333333306, 0.5940011223333914
591, 30.188, 0.6523312042206005
614, 30.796000000000017, 0.8104221122353329
637, 32.070666666666625, 0.8320128204139887
660, 33.74533333333325, 0.7484633146209873
683, 34.650666666666645, 0.9490149278768666
706, 36.01466666666665, 1.2690174677022679
729, 37.66000000000004, 2.3071783632827243
752, 41.66133333333336, 6.133601008651729
